Repository: gbasso1991/240625_Paramagneto_en_temperatura

File: resultados_RT/135kHz_100dA_100Mss_PM_resultados.txt
# Configuracion:
# Concentracion g/m^3_=_10000.0
# C_Vs_to_Am_M_A/Vsm_=_254322799225.57578
# pendiente_HvsI_1/m_=_3716.3
# ordenada_HvsI_A/m_=_1297.0
# frecuencia_ref_Hz_=_136070.4113917125
# 
Resultados:
# tau_s_=_(4.25+/-2.20)e-08
# dphi_rad_=_6.32+/-0.02
# SAR_W/g_=_16.28+/-8.57
# Hc_kA/m_=_1.06+/-0.53
# Mr_A/m_=_6.10+/-3.13
# Suceptibilidad_a_M=0_=_0.0056+/-0.0006

Nombre_archivo	Time_m	Temperatura_(ºC)	Mr_(A/m)	Hc_(kA/m)	Campo_max_(A/m)	Mag_max_(A/m)	f0	mag0	dphi0	SAR_(W/g)	Tau_(s)	N	xi_M_0
135kHz_100dA_100Mss_PM009.txt	26/06/2024 14:15:47	16.7	3.59	0.70	38460.00	190.49	1.360236e+05	1.438072e+00	6.308993e+00	10.34	3.020276e-08	4411	5.096e-03
135kHz_100dA_100Mss_PM010.txt	26/06/2024 14:15:47	16.7	4.35	0.80	38460.00	203.13	1.360236e+05	1.537010e+00	6.312349e+00	12.49	3.413195e-08	4411	5.442e-03
135kHz_100dA_100Mss_PM011.txt	26/06/2024 14:15:48	16.7	3.34	0.62	38460.00	199.57	1.360236e+05	1.510979e+00	6.308400e+00	10.62	2.950791e-08	4411	5.354e-03
135kHz_100dA_100Mss_PM012.txt	26/06/2024 14:15:48	16.7	3.90	0.72	38460.00	199.68	1.360236e+05	1.514072e+00	6.310828e+00	11.66	3.235090e-08	4411	5.404e-03
135kHz_100dA_100Mss_PM013.txt	26/06/2024 14:15:49	16.7	4.52	0.82	38460.00	204.92	1.360236e+05	1.549551e+00	6.312321e+00	12.58	3.409883e-08	4411	5.492e-03
135kHz_100dA_100Mss_PM014.txt	26/06/2024 14:15:49	16.7	4.21	0.79	38460.00	198.55	1.360236e+05	1.504090e+00	6.311980e+00	12.07	3.369960e-08	4411	5.350e-03
135kHz_100dA_100Mss_PM015.txt	26/06/2024 14:15:50	16.7	3.91	0.74	38460.00	198.42	1.360544e+05	1.499810e+00	6.309918e+00	11.17	3.128541e-08	4410	5.290e-03
135kHz_100dA_100Mss_PM016.txt	26/06/2024 14:15:50	16.7	5.23	0.95	38460.00	204.42	1.360236e+05	1.552286e+00	6.316669e+00	14.48	3.919138e-08	4411	5.521e-03
135kHz_100dA_100Mss_PM017.txt	26/06/2024 14:15:51	16.7	3.90	0.72	38460.00	201.60	1.360236e+05	1.524684e+00	6.310178e+00	11.47	3.158989e-08	4411	5.413e-03
135kHz_100dA_100Mss_PM018.txt	26/06/2024 14:15:51	16.7	4.43	0.83	38460.00	198.56	1.360236e+05	1.503652e+00	6.313803e+00	12.83	3.583474e-08	4411	5.309e-03
135kHz_100dA_100Mss_PM019.txt	26/06/2024 14:15:52	16.7	2.81	0.54	38460.00	195.30	1.360544e+05	1.471166e+00	6.304103e+00	8.58	2.447764e-08	4410	5.197e-03
135kHz_100dA_100Mss_PM020.txt	26/06/2024 14:15:53	16.7	3.82	0.71	38460.00	199.95	1.360544e+05	1.509769e+00	6.309456e+00	11.05	3.074409e-08	4410	5.344e-03
135kHz_100dA_100Mss_PM021.txt	26/06/2024 14:15:53	16.7	4.27	0.80	38460.00	199.19	1.360236e+05	1.509628e+00	6.312284e+00	12.24	3.405543e-08	4411	5.334e-03
135kHz_100dA_100Mss_PM022.txt	26/06/2024 14:15:54	16.7	5.50	0.99	38460.00	203.99	1.360236e+05	1.554700e+00	6.318996e+00	15.51	4.191615e-08	4411	5.561e-03
135kHz_100dA_100Mss_PM023.txt	26/06/2024 14:15:54	16.7	3.66	0.69	38460.00	196.81	1.360236e+05	1.488435e+00	6.309737e+00	11.01	3.107337e-08	4411	5.271e-03
135kHz_100dA_100Mss_PM024.txt	26/06/2024 14:15:55	16.7	4.60	0.86	38460.00	198.74	1.360236e+05	1.506456e+00	6.314955e+00	13.33	3.718326e-08	4411	5.322e-03
135kHz_100dA_100Mss_PM025.txt	26/06/2024 14:15:55	16.7	5.68	1.00	38460.00	211.18	1.360544e+05	1.598829e+00	6.316401e+00	14.80	3.887702e-08	4410	5.671e-03
135kHz_100dA_100Mss_PM026.txt	26/06/2024 14:15:56	16.7	5.74	1.05	38460.00	202.76	1.360236e+05	1.542251e+00	6.319418e+00	15.57	4.241114e-08	4411	5.462e-03
135kHz_100dA_100Mss_PM027.txt	26/06/2024 14:15:56	16.7	5.41	1.01	38460.00	199.15	1.360236e+05	1.514344e+00	6.319821e+00	15.46	4.288284e-08	4411	5.354e-03
135kHz_100dA_100Mss_PM028.txt	26/06/2024 14:15:57	16.7	4.35	0.82	38460.00	196.05	1.360544e+05	1.487606e+00	6.314217e+00	12.86	3.631921e-08	4410	5.275e-03
135kHz_100dA_100Mss_PM029.txt	26/06/2024 14:15:57	16.7	3.19	0.61	38460.00	193.90	1.360544e+05	1.468763e+00	6.307065e+00	9.77	2.794417e-08	4410	5.240e-03
135kHz_100dA_100Mss_PM030.txt	26/06/2024 14:15:58	16.7	6.04	1.09	38460.00	204.89	1.360236e+05	1.559550e+00	6.322906e+00	17.26	4.649644e-08	4411	5.498e-03
135kHz_100dA_100Mss_PM031.txt	26/06/2024 14:15:58	16.7	4.11	0.76	38460.00	200.29	1.360236e+05	1.519197e+00	6.311773e+00	12.10	3.345618e-08	4411	5.365e-03
135kHz_100dA_100Mss_PM032.txt	26/06/2024 14:15:59	16.7	5.52	0.95	38460.00	213.90	1.360544e+05	1.620612e+00	6.317955e+00	15.70	4.069617e-08	4410	5.774e-03
135kHz_100dA_100Mss_PM033.txt	26/06/2024 14:15:59	16.7	3.46	0.63	38460.00	206.66	1.360236e+05	1.559048e+00	6.307127e+00	10.40	2.801659e-08	4411	5.517e-03
135kHz_100dA_100Mss_PM034.txt	26/06/2024 14:16:00	16.7	5.28	1.00	38460.00	196.23	1.360236e+05	1.492777e+00	6.318657e+00	14.75	4.151849e-08	4411	5.292e-03
135kHz_100dA_100Mss_PM035.txt	26/06/2024 14:16:00	16.7	4.47	0.81	38460.00	207.53	1.360236e+05	1.570564e+00	6.312259e+00	12.72	3.402539e-08	4411	5.539e-03
135kHz_100dA_100Mss_PM036.txt	26/06/2024 14:16:01	16.7	5.07	0.96	38460.00	197.30	1.360544e+05	1.498012e+00	6.317087e+00	14.15	3.967944e-08	4410	5.292e-03
135kHz_100dA_100Mss_PM037.txt	26/06/2024 14:16:01	16.7	6.37	1.18	38460.00	199.50	1.360236e+05	1.524000e+00	6.324205e+00	17.41	4.801898e-08	4411	5.400e-03
135kHz_100dA_100Mss_PM038.txt	26/06/2024 14:16:02	16.7	4.68	0.84	38460.00	204.88	1.360544e+05	1.550452e+00	6.313500e+00	13.10	3.547805e-08	4410	5.548e-03
135kHz_100dA_100Mss_PM039.txt	26/06/2024 14:16:03	16.6	3.07	0.56	38460.00	206.31	1.360544e+05	1.551659e+00	6.304014e+00	9.01	2.437251e-08	4410	5.478e-03
135kHz_100dA_100Mss_PM040.txt	26/06/2024 14:16:03	16.6	4.86	0.89	38460.00	203.34	1.360236e+05	1.538218e+00	6.315428e+00	13.82	3.773664e-08	4411	5.459e-03
135kHz_100dA_100Mss_PM041.txt	26/06/2024 14:16:04	16.6	5.12	0.91	38460.00	208.69	1.360236e+05	1.583710e+00	6.316049e+00	14.50	3.846296e-08	4411	5.618e-03
135kHz_100dA_100Mss_PM042.txt	26/06/2024 14:16:04	16.6	2.32	0.44	38460.00	199.30	1.360544e+05	1.493844e+00	6.299641e+00	6.85	1.925471e-08	4410	5.306e-03
135kHz_100dA_100Mss_PM043.txt	26/06/2024 14:16:05	16.6	2.26	0.42	38460.00	203.32	1.360236e+05	1.524271e+00	6.299204e+00	6.80	1.874342e-08	4411	5.385e-03
135kHz_100dA_100Mss_PM044.txt	26/06/2024 14:16:05	16.6	7.34	1.27	38460.00	213.51	1.360544e+05	1.627682e+00	6.326445e+00	19.62	5.064391e-08	4410	5.762e-03
135kHz_100dA_100Mss_PM045.txt	26/06/2024 14:16:06	16.6	3.58	0.70	38460.00	192.48	1.360544e+05	1.452413e+00	6.309363e+00	10.60	3.063418e-08	4410	5.143e-03
135kHz_100dA_100Mss_PM046.txt	26/06/2024 14:16:06	16.6	5.27	1.00	38460.00	195.53	1.360236e+05	1.486923e+00	6.320965e+00	15.65	4.422128e-08	4411	5.276e-03
135kHz_100dA_100Mss_PM047.txt	26/06/2024 14:16:07	16.7	4.78	0.84	38460.00	212.45	1.360544e+05	1.607695e+00	6.313517e+00	13.59	3.549825e-08	4410	5.679e-03
135kHz_100dA_100Mss_PM048.txt	26/06/2024 14:16:07	16.7	5.29	0.96	38460.00	204.70	1.360544e+05	1.557489e+00	6.318365e+00	15.27	4.117586e-08	4410	5.480e-03
135kHz_100dA_100Mss_PM049.txt	26/06/2024 14:16:08	16.6	3.76	0.70	38460.00	200.84	1.360544e+05	1.515739e+00	6.309075e+00	10.94	3.029656e-08	4410	5.349e-03
135kHz_100dA_100Mss_PM050.txt	26/06/2024 14:16:08	16.6	2.95	0.56	38460.00	198.00	1.360544e+05	1.495039e+00	6.305378e+00	9.25	2.596782e-08	4410	5.259e-03
135kHz_100dA_100Mss_PM051.txt	26/06/2024 14:16:09	16.6	4.82	0.87	38460.00	205.88	1.360544e+05	1.555435e+00	6.314148e+00	13.42	3.623574e-08	4410	5.518e-03
135kHz_100dA_100Mss_PM052.txt	26/06/2024 14:16:09	16.6	4.65	0.87	38460.00	200.26	1.360544e+05	1.513149e+00	6.317397e+00	14.43	4.004054e-08	4410	5.332e-03
135kHz_100dA_100Mss_PM053.txt	26/06/2024 14:16:10	16.6	5.61	1.00	38460.00	210.63	1.360544e+05	1.598919e+00	6.318534e+00	15.75	4.137289e-08	4410	5.611e-03
135kHz_100dA_100Mss_PM054.txt	26/06/2024 14:16:11	16.6	3.87	0.67	38460.00	216.65	1.360544e+05	1.635787e+00	6.308519e+00	11.55	2.964501e-08	4410	5.798e-03
135kHz_100dA_100Mss_PM055.txt	26/06/2024 14:16:11	16.6	6.46	1.20	38460.00	200.15	1.360544e+05	1.509214e+00	6.326271e+00	18.12	5.043891e-08	4410	5.353e-03
135kHz_100dA_100Mss_PM056.txt	26/06/2024 14:16:12	16.6	5.77	1.03	38460.00	207.05	1.360544e+05	1.576240e+00	6.319965e+00	16.15	4.304907e-08	4410	5.616e-03
135kHz_100dA_100Mss_PM057.txt	26/06/2024 14:16:13	16.6	5.18	0.94	38460.00	205.61	1.360236e+05	1.562255e+00	6.318846e+00	15.52	4.173867e-08	4411	5.505e-03
135kHz_100dA_100Mss_PM058.txt	26/06/2024 14:16:13	16.6	7.33	1.29	38460.00	209.80	1.360236e+05	1.591551e+00	6.329210e+00	20.40	5.388397e-08	4411	5.649e-03
135kHz_100dA_100Mss_PM059.txt	26/06/2024 14:16:14	16.6	4.95	0.89	38460.00	204.77	1.360236e+05	1.555500e+00	6.317045e+00	14.67	3.962915e-08	4411	5.519e-03
135kHz_100dA_100Mss_PM060.txt	26/06/2024 14:16:14	16.6	7.82	1.43	38460.00	197.71	1.360236e+05	1.511869e+00	6.332991e+00	20.97	5.831761e-08	4411	5.441e-03
135kHz_100dA_100Mss_PM061.txt	26/06/2024 14:16:15	16.6	5.93	1.06	38460.00	207.08	1.360544e+05	1.577138e+00	6.321221e+00	16.72	4.452088e-08	4410	5.593e-03
135kHz_100dA_100Mss_PM062.txt	26/06/2024 14:16:15	16.6	7.14	1.26	38460.00	210.09	1.360544e+05	1.594982e+00	6.326979e+00	19.46	5.126795e-08	4410	5.665e-03
135kHz_100dA_100Mss_PM063.txt	26/06/2024 14:16:16	16.6	8.77	1.50	38460.00	216.09	1.360544e+05	1.631334e+00	6.335096e+00	23.59	6.078603e-08	4410	5.811e-03
135kHz_100dA_100Mss_PM064.txt	26/06/2024 14:16:16	16.6	2.77	0.48	38460.00	217.95	1.360544e+05	1.633384e+00	6.301464e+00	8.32	2.138709e-08	4410	5.741e-03
135kHz_100dA_100Mss_PM065.txt	26/06/2024 14:16:17	16.6	3.60	0.63	38460.00	213.48	1.360544e+05	1.608040e+00	6.306515e+00	10.46	2.729870e-08	4410	5.684e-03
135kHz_100dA_100Mss_PM066.txt	26/06/2024 14:16:17	16.6	2.27	0.42	38460.00	205.34	1.360544e+05	1.540648e+00	6.299985e+00	7.21	1.965599e-08	4410	5.446e-03
135kHz_100dA_100Mss_PM067.txt	26/06/2024 14:16:18	16.6	7.06	1.26	38460.00	206.27	1.360544e+05	1.574003e+00	6.326272e+00	18.90	5.043894e-08	4410	5.596e-03
135kHz_100dA_100Mss_PM068.txt	26/06/2024 14:16:18	16.6	8.31	1.48	38460.00	209.81	1.360236e+05	1.571078e+00	6.334910e+00	22.63	6.056713e-08	4411	5.598e-03
135kHz_100dA_100Mss_PM069.txt	26/06/2024 14:16:19	16.6	7.16	1.23	38460.00	216.85	1.360544e+05	1.642278e+00	6.325014e+00	19.14	4.896387e-08	4410	5.832e-03
135kHz_100dA_100Mss_PM070.txt	26/06/2024 14:16:19	16.6	4.81	0.86	38460.00	207.59	1.360544e+05	1.576613e+00	6.314859e+00	13.92	3.706736e-08	4410	5.559e-03
135kHz_100dA_100Mss_PM071.txt	26/06/2024 14:16:20	16.6	8.15	1.37	38460.00	219.23	1.360544e+05	1.673327e+00	6.329559e+00	21.62	5.429178e-08	4410	5.949e-03
135kHz_100dA_100Mss_PM072.txt	26/06/2024 14:16:20	16.6	8.43	1.43	38460.00	216.86	1.360544e+05	1.644672e+00	6.331328e+00	22.06	5.636666e-08	4410	5.888e-03
135kHz_100dA_100Mss_PM073.txt	26/06/2024 14:16:21	16.6	6.36	1.09	38460.00	213.85	1.360544e+05	1.626217e+00	6.320835e+00	17.06	4.406817e-08	4410	5.810e-03
135kHz_100dA_100Mss_PM074.txt	26/06/2024 14:16:21	16.6	3.57	0.63	38460.00	210.68	1.360544e+05	1.583846e+00	6.305596e+00	9.89	2.622287e-08	4410	5.644e-03
135kHz_100dA_100Mss_PM075.txt	26/06/2024 14:16:22	16.6	8.90	1.67	38460.00	197.08	1.360236e+05	1.488672e+00	6.341175e+00	24.04	6.791861e-08	4411	5.302e-03
135kHz_100dA_100Mss_PM076.txt	26/06/2024 14:16:23	16.6	3.53	0.62	38460.00	214.22	1.360544e+05	1.612824e+00	6.306313e+00	10.40	2.706226e-08	4410	5.691e-03
135kHz_100dA_100Mss_PM077.txt	26/06/2024 14:16:23	16.6	2.35	0.43	38460.00	205.83	1.360544e+05	1.540862e+00	6.300814e+00	7.57	2.062548e-08	4410	5.382e-03
135kHz_100dA_100Mss_PM078.txt	26/06/2024 14:16:24	16.6	4.56	0.79	38460.00	213.47	1.360544e+05	1.614049e+00	6.311241e+00	12.62	3.283097e-08	4410	5.740e-03
135kHz_100dA_100Mss_PM079.txt	26/06/2024 14:16:24	16.6	5.00	0.90	38460.00	205.33	1.360544e+05	1.555786e+00	6.314249e+00	13.47	3.635229e-08	4410	5.579e-03
135kHz_100dA_100Mss_PM080.txt	26/06/2024 14:16:25	16.6	6.55	1.11	38460.00	219.00	1.360544e+05	1.655218e+00	6.319832e+00	16.90	4.289222e-08	4410	5.866e-03
135kHz_100dA_100Mss_PM081.txt	26/06/2024 14:16:25	16.6	3.19	0.59	38460.00	204.35	1.360544e+05	1.535428e+00	6.305977e+00	9.75	2.666822e-08	4410	5.381e-03
135kHz_100dA_100Mss_PM082.txt	26/06/2024 14:16:26	16.6	10.62	1.84	38460.00	213.85	1.360544e+05	1.610062e+00	6.346062e+00	28.20	7.365597e-08	4410	5.756e-03
135kHz_100dA_100Mss_PM083.txt	26/06/2024 14:16:26	16.6	4.06	0.73	38460.00	207.58	1.360544e+05	1.570346e+00	6.310093e+00	11.78	3.148689e-08	4410	5.518e-03
135kHz_100dA_100Mss_PM084.txt	26/06/2024 14:16:27	16.6	5.58	1.01	38460.00	203.61	1.360544e+05	1.547576e+00	6.319050e+00	15.47	4.197617e-08	4410	5.533e-03
135kHz_100dA_100Mss_PM085.txt	26/06/2024 14:16:27	16.6	10.14	1.75	38460.00	211.83	1.360544e+05	1.617816e+00	6.342337e+00	26.66	6.928134e-08	4410	5.793e-03
135kHz_100dA_100Mss_PM086.txt	26/06/2024 14:16:28	16.6	9.42	1.62	38460.00	214.84	1.360544e+05	1.626340e+00	6.337973e+00	24.82	6.415935e-08	4410	5.787e-03
135kHz_100dA_100Mss_PM087.txt	26/06/2024 14:16:28	16.6	6.03	1.03	38460.00	219.21	1.360544e+05	1.654040e+00	6.318431e+00	16.25	4.125028e-08	4410	5.823e-03
135kHz_100dA_100Mss_PM088.txt	26/06/2024 14:16:29	16.7	5.67	0.97	38460.00	214.89	1.360544e+05	1.632585e+00	6.317864e+00	15.78	4.058661e-08	4410	5.813e-03
135kHz_100dA_100Mss_PM089.txt	26/06/2024 14:16:29	16.7	5.49	1.01	38460.00	204.14	1.360544e+05	1.543105e+00	6.318217e+00	15.06	4.099925e-08	4410	5.417e-03
135kHz_100dA_100Mss_PM090.txt	26/06/2024 14:16:30	16.6	7.44	1.33	38460.00	205.16	1.360544e+05	1.557397e+00	6.329850e+00	20.25	5.463149e-08	4410	5.554e-03
135kHz_100dA_100Mss_PM091.txt	26/06/2024 14:16:31	16.6	11.60	1.95	38460.00	216.38	1.360544e+05	1.629227e+00	6.348704e+00	29.73	7.675781e-08	4410	5.935e-03
135kHz_100dA_100Mss_PM092.txt	26/06/2024 14:16:31	16.6	2.45	0.42	38460.00	221.55	1.360544e+05	1.653403e+00	6.299068e+00	7.32	1.858181e-08	4410	5.815e-03
135kHz_100dA_100Mss_PM093.txt	26/06/2024 14:16:32	16.6	6.01	0.97	38460.00	230.61	1.360544e+05	1.741950e+00	6.316217e+00	16.03	3.865709e-08	4410	6.149e-03
135kHz_100dA_100Mss_PM094.txt	26/06/2024 14:16:32	16.6	2.29	0.37	38460.00	230.79	1.360544e+05	1.728225e+00	6.297427e+00	6.86	1.666230e-08	4410	6.096e-03
135kHz_100dA_100Mss_PM095.txt	26/06/2024 14:16:33	16.6	7.84	1.43	38460.00	201.86	1.360544e+05	1.545241e+00	6.331554e+00	20.82	5.662965e-08	4410	5.488e-03
135kHz_100dA_100Mss_PM096.txt	26/06/2024 14:16:34	16.7	5.06	0.84	38460.00	224.63	1.360544e+05	1.696235e+00	6.313620e+00	14.39	3.561509e-08	4410	6.011e-03
135kHz_100dA_100Mss_PM097.txt	26/06/2024 14:16:34	16.7	10.30	1.77	38460.00	215.50	1.360544e+05	1.619937e+00	6.344676e+00	27.75	7.202594e-08	4410	5.781e-03
135kHz_100dA_100Mss_PM098.txt	26/06/2024 14:16:35	16.6	5.40	0.95	38460.00	210.76	1.360544e+05	1.591888e+00	6.315619e+00	14.39	3.795596e-08	4410	5.672e-03
135kHz_100dA_100Mss_PM099.txt	26/06/2024 14:16:35	16.6	1.95	0.35	38460.00	213.65	1.360544e+05	1.603501e+00	6.298187e+00	6.70	1.755159e-08	4410	5.624e-03
135kHz_100dA_100Mss_PM100.txt	26/06/2024 14:16:36	16.7	1.47	0.26	38460.00	212.23	1.360544e+05	1.588012e+00	6.293419e+00	4.53	1.197221e-08	4410	5.621e-03
135kHz_100dA_100Mss_PM101.txt	26/06/2024 14:16:36	16.7	1.59	0.27	38460.00	219.50	1.360544e+05	1.635655e+00	6.292045e+00	4.04	1.036434e-08	4410	5.793e-03
135kHz_100dA_100Mss_PM102.txt	26/06/2024 14:16:37	16.6	3.19	0.56	38460.00	210.16	1.360544e+05	1.579663e+00	6.304524e+00	9.39	2.496624e-08	4410	5.685e-03
135kHz_100dA_100Mss_PM103.txt	26/06/2024 14:16:37	16.6	7.66	1.33	38460.00	215.19	1.360544e+05	1.631208e+00	6.326913e+00	19.87	5.118711e-08	4410	5.770e-03
135kHz_100dA_100Mss_PM104.txt	26/06/2024 14:16:38	16.6	8.15	1.38	38460.00	219.39	1.360544e+05	1.654007e+00	6.330697e+00	21.89	5.562237e-08	4410	5.891e-03
135kHz_100dA_100Mss_PM105.txt	26/06/2024 14:16:38	16.6	5.91	0.99	38460.00	222.52	1.360544e+05	1.683789e+00	6.316448e+00	15.61	3.892679e-08	4410	5.977e-03
135kHz_100dA_100Mss_PM106.txt	26/06/2024 14:16:39	16.6	8.23	1.38	38460.00	222.06	1.360544e+05	1.680196e+00	6.330154e+00	21.99	5.498625e-08	4410	5.940e-03
135kHz_100dA_100Mss_PM107.txt	26/06/2024 14:16:39	16.6	4.69	0.81	38460.00	214.02	1.360544e+05	1.617977e+00	6.311532e+00	12.78	3.316987e-08	4410	5.779e-03
135kHz_100dA_100Mss_PM108.txt	26/06/2024 14:16:40	16.7	2.70	0.45	38460.00	224.45	1.360544e+05	1.680925e+00	6.299547e+00	7.67	1.914259e-08	4410	5.927e-03
135kHz_100dA_100Mss_PM109.txt	26/06/2024 14:16:40	16.7	11.68	1.93	38460.00	221.68	1.360544e+05	1.687574e+00	6.346985e+00	29.99	7.473690e-08	4410	6.049e-03
135kHz_100dA_100Mss_PM110.txt	26/06/2024 14:16:41	16.7	7.32	1.23	38460.00	221.49	1.360544e+05	1.679700e+00	6.326104e+00	20.09	5.023917e-08	4410	5.935e-03
135kHz_100dA_100Mss_PM111.txt	26/06/2024 14:16:41	16.7	11.49	1.92	38460.00	220.80	1.360544e+05	1.675209e+00	6.346947e+00	29.75	7.469211e-08	4410	5.949e-03
135kHz_100dA_100Mss_PM112.txt	26/06/2024 14:16:42	16.7	7.16	1.17	38460.00	225.73	1.360544e+05	1.712340e+00	6.321330e+00	18.20	4.464425e-08	4410	6.126e-03
135kHz_100dA_100Mss_PM113.txt	26/06/2024 14:16:42	16.7	10.58	1.75	38460.00	229.42	1.360544e+05	1.713781e+00	6.342130e+00	28.14	6.903580e-08	4410	6.004e-03
135kHz_100dA_100Mss_PM114.txt	26/06/2024 14:16:43	16.8	11.51	1.86	38460.00	225.39	1.360544e+05	1.712511e+00	6.344522e+00	29.26	7.184383e-08	4410	6.189e-03
135kHz_100dA_100Mss_PM115.txt	26/06/2024 14:16:44	16.8	0.39	0.07	38460.00	222.83	1.360544e+05	1.656924e+00	6.284255e+00	0.49	1.250894e-09	4410	0.000e+00
135kHz_100dA_100Mss_PM116.txt	26/06/2024 14:16:44	16.8	3.20	0.55	38460.00	218.67	1.360544e+05	1.643899e+00	6.304069e+00	9.57	2.443385e-08	4410	5.809e-03
135kHz_100dA_100Mss_PM117.txt	26/06/2024 14:16:45	16.7	4.25	0.74	38460.00	215.74	1.360544e+05	1.620413e+00	6.309308e+00	11.80	3.056624e-08	4410	5.716e-03
135kHz_100dA_100Mss_PM118.txt	26/06/2024 14:16:45	16.7	8.91	1.49	38460.00	217.17	1.360544e+05	1.643506e+00	6.333876e+00	23.21	5.935007e-08	4410	5.970e-03
135kHz_100dA_100Mss_PM119.txt	26/06/2024 14:16:46	16.7	1.68	0.29	38460.00	219.18	1.360544e+05	1.633234e+00	6.295102e+00	5.42	1.394056e-08	4410	0.000e+00
135kHz_100dA_100Mss_PM120.txt	26/06/2024 14:16:46	16.7	16.73	2.76	38460.00	229.31	1.360544e+05	1.672614e+00	6.377628e+00	43.96	1.108099e-07	4410	6.000e-03
135kHz_100dA_100Mss_PM121.txt	26/06/2024 14:16:47	16.8	7.59	1.26	38460.00	224.14	1.360544e+05	1.703821e+00	6.326203e+00	20.42	5.035415e-08	4410	5.981e-03
135kHz_100dA_100Mss_PM122.txt	26/06/2024 14:16:47	16.8	5.56	0.96	38460.00	213.00	1.360544e+05	1.611520e+00	6.316231e+00	14.84	3.867179e-08	4410	5.759e-03
135kHz_100dA_100Mss_PM123.txt	26/06/2024 14:16:48	16.8	9.92	1.83	38460.00	200.98	1.360544e+05	1.518384e+00	6.346263e+00	26.68	7.388703e-08	4410	5.385e-03
135kHz_100dA_100Mss_PM124.txt	26/06/2024 14:16:48	16.8	4.64	0.76	38460.00	230.22	1.360544e+05	1.727024e+00	6.309830e+00	12.82	3.117660e-08	4410	6.074e-03
135kHz_100dA_100Mss_PM125.txt	26/06/2024 14:16:49	16.8	11.61	1.99	38460.00	214.58	1.360544e+05	1.626570e+00	6.349848e+00	30.20	7.809876e-08	4410	5.811e-03
135kHz_100dA_100Mss_PM126.txt	26/06/2024 14:16:49	16.8	12.13	2.12	38460.00	206.94	1.360544e+05	1.588964e+00	6.352343e+00	30.60	8.103095e-08	4410	5.747e-03
135kHz_100dA_100Mss_PM127.txt	26/06/2024 14:16:50	16.8	11.31	1.88	38460.00	220.26	1.360544e+05	1.680012e+00	6.346057e+00	29.42	7.364428e-08	4410	5.985e-03
135kHz_100dA_100Mss_PM128.txt	26/06/2024 14:16:50	16.8	6.17	1.03	38460.00	222.79	1.360544e+05	1.687285e+00	6.318701e+00	16.70	4.156410e-08	4410	5.999e-03
135kHz_100dA_100Mss_PM129.txt	26/06/2024 14:16:51	16.8	5.36	0.93	38460.00	214.13	1.360544e+05	1.620469e+00	6.316476e+00	15.03	3.895766e-08	4410	5.733e-03
135kHz_100dA_100Mss_PM130.txt	26/06/2024 14:16:51	16.8	0.12	0.02	38460.00	221.53	1.360544e+05	1.638952e+00	6.286041e+00	1.30	3.340877e-09	4410	5.710e-03
135kHz_100dA_100Mss_PM131.txt	26/06/2024 14:16:52	16.7	12.70	2.11	38460.00	223.89	1.360544e+05	1.688442e+00	6.353128e+00	32.89	8.195223e-08	4410	6.020e-03
135kHz_100dA_100Mss_PM132.txt	26/06/2024 14:16:52	16.7	8.21	1.36	38460.00	223.87	1.360544e+05	1.700817e+00	6.328500e+00	21.47	5.304547e-08	4410	6.009e-03
135kHz_100dA_100Mss_PM133.txt	26/06/2024 14:16:53	16.8	7.82	1.38	38460.00	207.93	1.360544e+05	1.584124e+00	6.329870e+00	20.60	5.465100e-08	4410	5.643e-03
135kHz_100dA_100Mss_PM134.txt	26/06/2024 14:16:54	16.8	9.80	1.67	38460.00	221.22	1.360544e+05	1.660743e+00	6.339830e+00	26.21	6.633349e-08	4410	5.840e-03
135kHz_100dA_100Mss_PM135.txt	26/06/2024 14:16:54	16.8	6.60	1.14	38460.00	213.97	1.360544e+05	1.628317e+00	6.322846e+00	17.99	4.641845e-08	4410	5.789e-03
135kHz_100dA_100Mss_PM136.txt	26/06/2024 14:16:55	16.8	9.30	1.54	38460.00	224.66	1.360544e+05	1.687233e+00	6.337032e+00	25.31	6.304925e-08	4410	6.019e-03
135kHz_100dA_100Mss_PM137.txt	26/06/2024 14:16:55	16.8	2.41	0.42	38460.00	215.68	1.360544e+05	1.625074e+00	6.300909e+00	8.03	2.073467e-08	4410	5.737e-03
135kHz_100dA_100Mss_PM138.txt	26/06/2024 14:16:56	16.8	2.06	0.36	38460.00	220.00	1.360544e+05	1.621817e+00	6.273943e+00	-4.18	-1.081190e-08	4410	5.749e-03
135kHz_100dA_100Mss_PM139.txt	26/06/2024 14:16:56	16.8	11.82	2.01	38460.00	214.50	1.360544e+05	1.634856e+00	6.350225e+00	30.52	7.854050e-08	4410	5.872e-03
135kHz_100dA_100Mss_PM140.txt	26/06/2024 14:16:57	16.8	3.22	0.56	38460.00	221.54	1.360544e+05	1.637045e+00	6.269210e+00	-6.38	-1.634879e-08	4410	5.764e-03
135kHz_100dA_100Mss_PM141.txt	26/06/2024 14:16:58	16.8	9.12	1.55	38460.00	216.48	1.360544e+05	1.658797e+00	6.335714e+00	24.28	6.150446e-08	4410	5.874e-03
135kHz_100dA_100Mss_PM142.txt	26/06/2024 14:16:58	16.8	2.22	0.40	38460.00	213.32	1.360544e+05	1.596837e+00	6.299909e+00	7.44	1.956427e-08	4410	5.558e-03
135kHz_100dA_100Mss_PM143.txt	26/06/2024 14:16:59	16.8	7.71	1.30	38460.00	220.13	1.360544e+05	1.672876e+00	6.325776e+00	19.85	4.985197e-08	4410	5.942e-03
135kHz_100dA_100Mss_PM144.txt	26/06/2024 14:16:59	16.8	12.98	2.24	38460.00	221.59	1.360544e+05	1.645382e+00	6.359287e+00	34.87	8.919420e-08	4410	5.754e-03
135kHz_100dA_100Mss_PM145.txt	26/06/2024 14:17:00	16.8	15.33	2.60	38460.00	220.33	1.360544e+05	1.633418e+00	6.371259e+00	40.04	1.032935e-07	4410	5.855e-03
135kHz_100dA_100Mss_PM146.txt	26/06/2024 14:17:00	16.8	9.73	1.68	38460.00	218.22	1.360544e+05	1.650604e+00	6.339990e+00	26.12	6.651954e-08	4410	5.745e-03
135kHz_100dA_100Mss_PM147.txt	26/06/2024 14:17:01	16.8	0.26	0.05	38460.00	225.97	1.360544e+05	1.675007e+00	6.284793e+00	0.75	1.880849e-09	4410	5.853e-03
135kHz_100dA_100Mss_PM148.txt	26/06/2024 14:17:01	16.8	13.11	2.13	38460.00	225.24	1.360544e+05	1.692990e+00	6.356147e+00	34.40	8.550052e-08	4410	6.140e-03
135kHz_100dA_100Mss_PM149.txt	26/06/2024 14:17:02	16.8	11.82	2.05	38460.00	208.57	1.360544e+05	1.596656e+00	6.352018e+00	30.61	8.064491e-08	4410	5.754e-03
135kHz_100dA_100Mss_PM150.txt	26/06/2024 14:17:02	16.8	6.32	1.07	38460.00	220.17	1.360544e+05	1.663153e+00	6.322222e+00	18.09	4.568707e-08	4410	5.843e-03
135kHz_100dA_100Mss_PM151.txt	26/06/2024 14:17:03	16.8	8.79	1.55	38460.00	210.47	1.360544e+05	1.592613e+00	6.336709e+00	23.75	6.266959e-08	4410	5.642e-03
135kHz_100dA_100Mss_PM152.txt	26/06/2024 14:17:04	16.8	2.58	0.43	38460.00	226.98	1.360544e+05	1.695099e+00	6.299902e+00	7.90	1.955614e-08	4410	5.926e-03
135kHz_100dA_100Mss_PM153.txt	26/06/2024 14:17:04	16.8	9.37	1.65	38460.00	212.62	1.360544e+05	1.599213e+00	6.340320e+00	25.45	6.690647e-08	4410	5.659e-03
135kHz_100dA_100Mss_PM154.txt	26/06/2024 14:17:05	16.8	6.12	1.02	38460.00	220.50	1.360544e+05	1.672682e+00	6.317582e+00	16.03	4.025120e-08	4410	5.997e-03
135kHz_100dA_100Mss_PM155.txt	26/06/2024 14:17:05	16.8	1.02	0.18	38460.00	212.11	1.360544e+05	1.573433e+00	6.279214e+00	-1.74	-4.644954e-09	4410	5.585e-03
135kHz_100dA_100Mss_PM156.txt	26/06/2024 14:17:06	16.9	1.83	0.30	38460.00	230.39	1.360544e+05	1.721635e+00	6.293323e+00	4.86	1.185896e-08	4410	6.056e-03
135kHz_100dA_100Mss_PM157.txt	26/06/2024 14:17:06	16.9	6.68	1.18	38460.00	211.68	1.360544e+05	1.602921e+00	6.322999e+00	17.78	4.659719e-08	4410	5.635e-03
135kHz_100dA_100Mss_PM158.txt	26/06/2024 14:17:07	16.9	4.28	0.72	38460.00	222.49	1.360544e+05	1.684511e+00	6.308929e+00	12.09	3.012046e-08	4410	5.934e-03
135kHz_100dA_100Mss_PM159.txt	26/06/2024 14:17:07	16.9	0.29	0.05	38460.00	227.13	1.360544e+05	1.688722e+00	6.284046e+00	0.41	1.006901e-09	4410	5.959e-03
135kHz_100dA_100Mss_PM160.txt	26/06/2024 14:17:08	16.9	8.62	1.44	38460.00	225.74	1.360544e+05	1.685429e+00	6.333490e+00	23.62	5.889320e-08	4410	5.976e-03
135kHz_100dA_100Mss_PM161.txt	26/06/2024 14:17:08	16.9	3.45	0.57	38460.00	226.70	1.360544e+05	1.700624e+00	6.301194e+00	8.54	2.106836e-08	4410	6.107e-03
135kHz_100dA_100Mss_PM162.txt	26/06/2024 14:17:09	16.9	8.91	1.52	38460.00	216.43	1.360544e+05	1.645306e+00	6.332725e+00	22.71	5.799664e-08	4410	5.866e-03
135kHz_100dA_100Mss_PM163.txt	26/06/2024 14:17:09	16.9	6.94	1.22	38460.00	211.59	1.360544e+05	1.608732e+00	6.324595e+00	18.56	4.846649e-08	4410	5.653e-03
135kHz_100dA_100Mss_PM164.txt	26/06/2024 14:17:10	16.9	14.03	2.43	38460.00	212.57	1.360544e+05	1.607904e+00	6.363792e+00	36.09	9.449530e-08	4410	5.774e-03
135kHz_100dA_100Mss_PM165.txt	26/06/2024 14:17:10	16.9	7.01	1.19	38460.00	217.29	1.360544e+05	1.655459e+00	6.324957e+00	19.27	4.888998e-08	4410	5.881e-03
135kHz_100dA_100Mss_PM166.txt	26/06/2024 14:17:11	16.9	4.93	0.87	38460.00	214.63	1.360544e+05	1.613563e+00	6.312330e+00	13.11	3.410096e-08	4410	5.651e-03
135kHz_100dA_100Mss_PM167.txt	26/06/2024 14:17:11	16.9	9.36	1.67	38460.00	210.91	1.360544e+05	1.601228e+00	6.338890e+00	24.85	6.522806e-08	4410	5.618e-03
135kHz_100dA_100Mss_PM168.txt	26/06/2024 14:17:12	16.9	4.18	0.72	38460.00	217.82	1.360544e+05	1.644184e+00	6.308385e+00	11.55	2.948382e-08	4410	5.817e-03
135kHz_100dA_100Mss_PM169.txt	26/06/2024 14:17:12	16.9	5.74	0.99	38460.00	217.51	1.360544e+05	1.649048e+00	6.317416e+00	15.73	4.005685e-08	4410	5.797e-03
135kHz_100dA_100Mss_PM170.txt	26/06/2024 14:17:13	16.9	5.56	0.96	38460.00	212.68	1.360544e+05	1.614715e+00	6.315422e+00	14.51	3.772106e-08	4410	5.810e-03
135kHz_100dA_100Mss_PM171.txt	26/06/2024 14:17:14	16.9	0.10	0.02	38460.00	209.40	1.360544e+05	1.567515e+00	6.286442e+00	1.42	3.808979e-09	4410	5.539e-03
135kHz_100dA_100Mss_PM172.txt	26/06/2024 14:17:14	16.9	5.46	0.95	38460.00	214.65	1.360544e+05	1.625575e+00	6.314478e+00	14.18	3.661655e-08	4410	5.760e-03
135kHz_100dA_100Mss_PM173.txt	26/06/2024 14:17:15	17.0	7.17	1.25	38460.00	216.49	1.360544e+05	1.642723e+00	6.325123e+00	19.20	4.908460e-08	4410	5.732e-03
135kHz_100dA_100Mss_PM174.txt	26/06/2024 14:17:15	17.0	7.90	1.36	38460.00	214.19	1.360544e+05	1.626080e+00	6.328195e+00	20.39	5.268556e-08	4410	5.807e-03
135kHz_100dA_100Mss_PM175.txt	26/06/2024 14:17:16	16.9	1.28	0.22	38460.00	221.20	1.360544e+05	1.633887e+00	6.279224e+00	-1.80	-4.633361e-09	4410	5.765e-03
135kHz_100dA_100Mss_PM176.txt	26/06/2024 14:17:16	16.9	2.11	0.39	38460.00	208.91	1.360544e+05	1.548070e+00	6.273298e+00	-4.27	-1.156603e-08	4410	5.461e-03
135kHz_100dA_100Mss_PM177.txt	26/06/2024 14:17:17	17.0	0.08	0.01	38460.00	221.36	1.360544e+05	1.635182e+00	6.283419e+00	0.11	2.736977e-10	4410	5.705e-03
135kHz_100dA_100Mss_PM178.txt	26/06/2024 14:17:17	17.0	2.55	0.43	38460.00	223.28	1.360544e+05	1.672191e+00	6.297715e+00	6.77	1.699717e-08	4410	5.885e-03
135kHz_100dA_100Mss_PM179.txt	26/06/2024 14:17:18	17.0	8.15	1.42	38460.00	213.48	1.360544e+05	1.628964e+00	6.330686e+00	21.56	5.560380e-08	4410	5.738e-03
135kHz_100dA_100Mss_PM180.txt	26/06/2024 14:17:18	17.0	7.38	1.39	38460.00	201.21	1.360544e+05	1.512334e+00	6.332376e+00	20.73	5.758597e-08	4410	5.290e-03
135kHz_100dA_100Mss_PM181.txt	26/06/2024 14:17:19	17.0	6.16	1.16	38460.00	198.86	1.360544e+05	1.502980e+00	6.326069e+00	17.96	5.019308e-08	4410	5.294e-03
135kHz_100dA_100Mss_PM182.txt	26/06/2024 14:17:19	17.0	4.20	0.73	38460.00	217.41	1.360544e+05	1.635906e+00	6.307493e+00	11.08	2.843845e-08	4410	5.786e-03
135kHz_100dA_100Mss_PM183.txt	26/06/2024 14:17:20	16.9	3.35	0.59	38460.00	217.68	1.360544e+05	1.636808e+00	6.304426e+00	9.69	2.484902e-08	4410	5.703e-03
135kHz_100dA_100Mss_PM184.txt	26/06/2024 14:17:20	16.9	12.26	2.16	38460.00	210.00	1.360544e+05	1.588316e+00	6.355254e+00	31.88	8.444626e-08	4410	5.657e-03
135kHz_100dA_100Mss_PM185.txt	26/06/2024 14:17:21	16.9	9.27	1.59	38460.00	217.63	1.360544e+05	1.643217e+00	6.338378e+00	25.27	6.462523e-08	4410	5.809e-03
135kHz_100dA_100Mss_PM186.txt	26/06/2024 14:17:21	16.9	8.19	1.40	38460.00	220.33	1.360544e+05	1.649700e+00	6.332903e+00	22.85	5.820347e-08	4410	5.815e-03
135kHz_100dA_100Mss_PM187.txt	26/06/2024 14:17:22	17.0	2.70	0.44	38460.00	229.09	1.360544e+05	1.714747e+00	6.299223e+00	7.66	1.876120e-08	4410	6.114e-03
135kHz_100dA_100Mss_PM188.txt	26/06/2024 14:17:22	17.0	4.25	0.74	38460.00	213.32	1.360544e+05	1.610413e+00	6.307971e+00	11.12	2.899733e-08	4410	5.728e-03
135kHz_100dA_100Mss_PM189.txt	26/06/2024 14:17:23	17.0	8.62	1.52	38460.00	211.75	1.360544e+05	1.584077e+00	6.337372e+00	23.91	6.344451e-08	4410	5.625e-03
135kHz_100dA_100Mss_PM190.txt	26/06/2024 14:17:24	17.0	6.68	1.14	38460.00	215.13	1.360544e+05	1.640733e+00	6.323060e+00	18.23	4.666616e-08	4410	5.871e-03
135kHz_100dA_100Mss_PM191.txt	26/06/2024 14:17:24	17.0	5.91	0.99	38460.00	221.62	1.360544e+05	1.682567e+00	6.317937e+00	16.29	4.066523e-08	4410	5.953e-03
135kHz_100dA_100Mss_PM192.txt	26/06/2024 14:17:25	17.0	5.57	0.96	38460.00	213.83	1.360544e+05	1.623252e+00	6.316493e+00	15.07	3.897449e-08	4410	5.775e-03
135kHz_100dA_100Mss_PM193.txt	26/06/2024 14:17:25	17.0	4.92	0.89	38460.00	217.25	1.360544e+05	1.586096e+00	6.257882e+00	-11.18	-2.960363e-08	4410	5.572e-03
135kHz_100dA_100Mss_PM194.txt	26/06/2024 14:17:26	17.0	6.02	1.00	38460.00	222.36	1.360544e+05	1.686985e+00	6.317618e+00	16.19	4.029206e-08	4410	5.987e-03
135kHz_100dA_100Mss_PM195.txt	26/06/2024 14:17:26	17.0	6.61	1.17	38460.00	210.31	1.360544e+05	1.570757e+00	6.324050e+00	17.89	4.782653e-08	4410	5.677e-03
135kHz_100dA_100Mss_PM196.txt	26/06/2024 14:17:27	17.0	12.10	2.13	38460.00	207.49	1.360544e+05	1.579014e+00	6.354424e+00	31.33	8.346836e-08	4410	5.680e-03
135kHz_100dA_100Mss_PM197.txt	26/06/2024 14:17:27	17.0	3.13	0.55	38460.00	213.19	1.360544e+05	1.609462e+00	6.303934e+00	9.31	2.427307e-08	4410	5.702e-03
135kHz_100dA_100Mss_PM198.txt	26/06/2024 14:17:28	17.0	10.62	1.76	38460.00	225.59	1.360544e+05	1.692366e+00	6.342368e+00	27.90	6.930658e-08	4410	6.007e-03
135kHz_100dA_100Mss_PM199.txt	26/06/2024 14:17:28	17.0	10.38	1.81	38460.00	214.24	1.360544e+05	1.613699e+00	6.344414e+00	27.52	7.170819e-08	4410	5.725e-03
135kHz_100dA_100Mss_PM200.txt	26/06/2024 14:17:29	17.0	7.71	1.35	38460.00	209.15	1.360544e+05	1.600620e+00	6.328980e+00	20.42	5.360334e-08	4410	5.706e-03
135kHz_100dA_100Mss_PM201.txt	26/06/2024 14:17:30	17.0	11.49	1.96	38460.00	218.14	1.360544e+05	1.627449e+00	6.350379e+00	30.46	7.871436e-08	4410	5.824e-03
135kHz_100dA_100Mss_PM202.txt	26/06/2024 14:17:30	17.0	3.63	0.62	38460.00	222.35	1.360544e+05	1.664491e+00	6.304563e+00	9.92	2.500945e-08	4410	5.841e-03
135kHz_100dA_100Mss_PM203.txt	26/06/2024 14:17:31	17.1	6.38	1.12	38460.00	211.20	1.360544e+05	1.610418e+00	6.321449e+00	17.17	4.477837e-08	4410	5.711e-03
135kHz_100dA_100Mss_PM204.txt	26/06/2024 14:17:31	17.1	4.99	0.87	38460.00	214.50	1.360544e+05	1.625738e+00	6.314399e+00	14.14	3.652204e-08	4410	5.691e-03
135kHz_100dA_100Mss_PM205.txt	26/06/2024 14:17:32	17.1	7.51	1.26	38460.00	220.72	1.360544e+05	1.673573e+00	6.325709e+00	19.83	4.976922e-08	4410	5.977e-03
135kHz_100dA_100Mss_PM206.txt	26/06/2024 14:17:32	17.1	6.97	1.25	38460.00	207.27	1.360544e+05	1.557327e+00	6.327851e+00	19.38	5.227860e-08	4410	5.582e-03
135kHz_100dA_100Mss_PM207.txt	26/06/2024 14:17:33	17.1	5.37	0.91	38460.00	221.73	1.360544e+05	1.675684e+00	6.313935e+00	14.36	3.597883e-08	4410	5.916e-03
135kHz_100dA_100Mss_PM208.txt	26/06/2024 14:17:33	17.1	7.60	1.26	38460.00	222.64	1.360544e+05	1.697049e+00	6.325420e+00	19.97	4.943100e-08	4410	6.047e-03
135kHz_100dA_100Mss_PM209.txt	26/06/2024 14:17:34	17.1	11.32	1.91	38460.00	221.52	1.360544e+05	1.660845e+00	6.347740e+00	29.86	7.561350e-08	4410	5.927e-03
135kHz_100dA_100Mss_PM210.txt	26/06/2024 14:17:34	17.1	6.79	1.14	38460.00	220.79	1.360544e+05	1.677445e+00	6.321807e+00	18.05	4.519748e-08	4410	5.967e-03
135kHz_100dA_100Mss_PM211.txt	26/06/2024 14:17:35	17.1	7.88	1.33	38460.00	217.91	1.360544e+05	1.660381e+00	6.328960e+00	21.18	5.357945e-08	4410	5.885e-03
135kHz_100dA_100Mss_PM212.txt	26/06/2024 14:17:35	17.1	11.42	2.01	38460.00	209.36	1.360544e+05	1.570978e+00	6.352007e+00	30.11	8.062634e-08	4410	5.690e-03
135kHz_100dA_100Mss_PM213.txt	26/06/2024 14:17:36	17.1	7.67	1.33	38460.00	212.86	1.360544e+05	1.614953e+00	6.329294e+00	20.75	5.397059e-08	4410	5.750e-03
135kHz_100dA_100Mss_PM214.txt	26/06/2024 14:17:36	17.1	5.25	0.90	38460.00	214.98	1.360544e+05	1.638796e+00	6.315935e+00	14.96	3.831987e-08	4410	5.851e-03
135kHz_100dA_100Mss_PM215.txt	26/06/2024 14:17:37	17.1	4.06	0.72	38460.00	210.81	1.360544e+05	1.593954e+00	6.310586e+00	12.17	3.205743e-08	4410	5.597e-03
